Repository: TKKKK120/BatterySkill

# CV & GITT Analysis

[English](README.md) | [简体中文](README.zh-CN.md)

An AI skill and local Python toolkit for **cyclic voltammetry (CV) current decomposition** and **galvanostatic intermittent titration technique (GITT) analysis**.

The project combines instructions for an AI assistant with deterministic numerical calculations. It makes units, data preparation, quality flags, and analysis assumptions explicit, and exports results that can be inspected in Excel, Origin, or a separate plotting workflow.

## Features

| Task | Required input | Script output |
|---|---|---|
| CV decomposition | Potential-aligned current columns at different scan rates | Pointwise k₁, k₂, R², transformed-space RMSE, separated currents, and residuals |
| CV capacitive fraction | The same aligned CV table in acquisition order | Full-path and quality-filtered area fractions, with coverage statistics |
| GITT calculation | Confirmed voltage endpoints and duration for each pulse, plus material parameters | ΔEₛ, ΔEτ, D, log₁₀D, and per-pulse quality flags |
| Reproducibility | Input file and explicit command parameters | A manifest containing input SHA-256, units, parameters, and method notes |

**The numerical script processes prepared tables.** The skill guides an AI through column mapping, unit checks, CV branch alignment, and GITT endpoint review. Automatic segmentation of arbitrary instrument files, spreadsheet import, and plotting are not built into the script.

## Use as an AI skill

Keep the complete `cv-gitt-analysis` folder together, including `SKILL.md`, `scripts/`, and `references/`. For Codex, place it in the configured skills directory; the default user directory is `~/.codex/skills/cv-gitt-analysis/`.

Example request:

```text
Use $cv-gitt-analysis to analyze the attached CV data. Check the units,
cycle selection, and scan-branch alignment first. Export the k1/k2 fits,
capacitive fractions, quality flags, and a reproducible methods summary.
```

For GITT, provide raw time–potential–current data and step metadata when available, together with active-material mass, molar mass, molar volume, and the area definition. The assistant should establish pulse boundaries and endpoint provenance before calling the calculator.

Other agents can use [SKILL.md](SKILL.md) and its linked references as workflow instructions. Automatic skill discovery and invocation syntax depend on the host application.

## Run directly with Python

The calculator uses **Python 3 and the standard library only**. No third-party Python packages or network connection are required for calculation.

Download or clone this repository, open a terminal in its root directory, and inspect the commands:

```bash
python3 scripts/analyze.py --help
python3 scripts/analyze.py cv --help
python3 scripts/analyze.py gitt --help
```

All examples below run from the repository root. The output directory must not already exist; use a new name for each run. On systems where Python is invoked as `python` or `py`, substitute that command for `python3`.

### CV example

Save the following **synthetic demonstration data** as `cv_example.csv`. Potential is in V, current is in mA, and the three scan rates are 1, 4, and 9 mV/s.

```csv
E_V,I_1mVs,I_4mVs,I_9mVs
0.1,0.05162278,0.14324555,0.27486833
0.2,0.10324555,0.28649111,0.54973666
0.3,0.15486833,0.42973666,0.82460499
```

```bash
python3 scripts/analyze.py cv cv_example.csv --rates 1,4,9 --rate-unit mV/s --current-unit mA --r2-min 0.95 --out cv_results
```

Input requirements:

- Use a UTF-8 CSV or tab-separated file with a header. The first column must be named `E_V`; subsequent column names may vary.
- Provide at least three distinct positive scan rates and at least two potential rows. The order of `--rates` must match the current columns.
- Align currents by potential, cycle, and scan branch before running.

## Methods and interpretation

## Output files

| File | Contents |
|---|---|
| `cv_coefficients.csv` | Per-potential coefficients, R², transformed RMSE, acceptance flag, and quality flags |
| `cv_components.csv` | Measured, capacitive, diffusion-controlled, and reconstructed currents, plus residuals |
| `cv_summary.csv` | Area fractions and retained-path/current-area coverage for each scan rate |
| `gitt_results.csv` | Original endpoint fields, voltage differences, D, logD, and quality flags |
| `manifest.json` | Input path and SHA-256, calculation version, parameters, units, and method limitations |

The CV summary reports fractions as decimals: 0.35 means 35%. `fraction_all` uses the full supplied path; `fraction_retained` uses only retained intervals and must be read with the coverage columns. The CV `accepted` flag checks R² only; it does not certify physical validity. GITT results always include a reminder that raw-pulse validation remains necessary.

The script writes tables and a manifest. An AI assistant or separate plotting tool can use them to generate figures.

File: references/gitt.md
# GITT：从脉冲到表观化学扩散系数

## 需要的信息

优先使用时间、电位、电流、工步编号/类型及周期信息；时间单位必须来自元数据或用户。还需要活性物质质量 mB、摩尔质量 MB、摩尔体积 Vm、面积 S 的数值、单位和定义。若 Vm 由 MB/密度得到，记录密度来源。不能用整片电极质量代替活性物质质量，不能无说明混用几何面积与有效反应面积。

从电流非零段及仪器工步识别脉冲和静置，记录电流阈值。不要按电压全局极值把整份数据硬拆成一次充电、一次放电。若只有 t–E 数据，用协议和拐点提出候选边界，标注尚未确认；重复时间只是线索，不是必须条件。保留工步切换处的原始采样顺序。

每个脉冲独立确认方向、脉冲时长、前后静置段、缺点和电流稳定性。τ 是恒流脉冲通电时长，不能用静置时长代替。首脉冲没有足够的前静置段、最后脉冲缺少完整后静置段时，报告未完成，不擅自补端点。

## 四个电压点

沿用网页示意的物理含义，但不沿用其脆弱取点逻辑：

| 变量 | 定义 |
|---|---|
| E0 | 本次脉冲前、前一静置末端的准平衡电位 |
| E1 | 本次电流开启后，扣除瞬时 iR 跳变的脉冲起始电位 |
| E2 | 本次脉冲结束前的通电电位，不含断电后的跳变 |
| E3 | 本次脉冲后静置末端的准平衡电位 |

E1 不能未经检查直接取任意第一个非零电流采样点；双电层/电荷转移瞬态可能仍存在。应记录采样延迟、iR 修正方式；必要时用已选扩散主导窗口 E 对 √t 拟合外推脉冲截距，并报告窗口敏感性。E0/E3 可用稳定尾窗均值/中位数，但须记录窗口长度和 dE/dt，不能宣称尾窗均值必然达到热力学平衡。

保存端点对应原始行号、时间或拟合窗口，避免只保存四个结果值。

## 公式及可用性

\[
\Delta E_s=E_3-E_0,\quad \Delta E_\tau=E_2-E_1,
\quad D=\frac{4}{\pi\tau}\left(\frac{m_B V_m}{M_B S}\right)^2
\left(\frac{\Delta E_s}{\Delta E_\tau}\right)^2.
\]

网页用 E0−E3 和 E1−E2，平方后的结果相同。mB[g]、MB[g/mol]、Vm[cm³/mol]、S[cm²]、τ[s] 得到 D[cm²/s]；输出对数应写成 log10(D/(cm²·s⁻¹))。

逐脉冲检查：

- 参数是否正且有限；ΔEτ 是否为零或小于仪器电压分辨率/噪声；ΔEs 是否可分辨。零 ΔEs 不解释为精确 D=0。
- E–√t 是否存在适合的扩散主导近线性区间，记录拟合区间、R²/残差；端点表本身无法回答这个问题。
- 前后静置是否足够接近平衡，电流是否稳定，容量变化是否足够小。
- 半无限扩散和所选几何近似是否合理；已知真实扩散长度 L 时检查 τ≪L²/D。不能自动将 mBVm/(MBS) 等同于所有多孔电极的真实扩散长度。
- ΔEs 与 ΔEτ 方向是否相符；强副反应、相变、显著滞后或平台区会限制简化模型解释。高 R² 本身不充分证明模型正确。

不满足这些条件时，可以展示计算所得“表观值”及其限制；不能将其写成无条件的材料本征常数。对不同面积定义，D 按 S⁻² 改变；按 τ⁻¹、mB²、Vm²、MB⁻² 缩放，必要时做敏感性分析。

## 附件脚本的端点输入

CSV/TSV 必须包含这些列：

```text
pulse_id,tau_s,E0_V,E1_V,E2_V,E3_V
```

可附加 `t_start_s`、`direction`、`row_E0`、`row_E1`、`row_E2`、`row_E3`、`endpoint_method`、`quality_note` 等字段；全部保留到结果中。给出 `--min-delta-v` 可按实际仪器设定低电压差阈值，默认 0 只防止精确零，并不代表噪声检查通过。

输出 `gitt_results.csv` 和 `manifest.json`。非正参数、零/低电压差行保留但 D/logD 留空；方向相反的行仍计算表观值，同时明确标记。`qc` 始终注明尚需脉冲原始曲线验证。D–电位默认用 E3 标注，用户指定 E0 或均值时明确说明；这与网页使用 E1 所在行电位有区别。不对绘图电位排序后连成假轨迹。

## 可核对的资料

- [Metrohm 原厂 GITT 应用说明](https://www.metrohm.cn/en/applications/application-notes/autolab-applikationen-anautolab/an-bat-003.html)：τ 为电流脉冲时长，ΔEτ 排除 iR 跳变。
- [GITT 低温理论研究](https://pmc.ncbi.nlm.nih.gov/articles/PMC8252744/)：E–√t 假设、初始瞬态及选窗限制。
- [Kang 与 Chueh 的方法审查全文](https://www.osti.gov/servlets/purl/1838037)：几何、过电位、面积和多孔样品带来的方法限制。

这些资料用于核查解释边界；本技能没有实现文献中另外提出的完整弛豫拟合模型。
